Repository: ahand9191-ai/Q_Quality-Console_C

# Q.C. Quality Console

Steel quality control platform for bridge & structural steel fabrication.
Live at: https://steel-grade-vault.base44.app

## What This Does

Automates MTR (Material Test Report) verification for domestic steel compliance:
- **Extraction**: AWS Textract + OpenAI GPT-4o vision pipeline reads MTR PDFs (text-based and scanned)
- **Review**: 3-step workflow — Review → Chemical Analysis → Approval/Stamping
- **Compliance**: Verifies against ASTM A588/A709 Grade 50W and AWS D1.1/D1.5 welding codes
- **Tracking**: Yard tracker with satellite imagery for material location tracking

## Project Structure

```
├── functions/                  # Backend functions (deployed on Base44)
│   ├── extractMtrWithAI.ts     # Main extraction function (Textract + GPT-4o)
│   ├── getMtrStatus.ts         # Status check endpoint
│   └── uploadMtrText.ts        # Text upload handler
├── skills/                     # Processing scripts
│   └── mtr-processor/
│       ├── process_mtr.py      # MTR extraction pipeline
│       └── highlight_scanned.py # Scan highlighting
├── mtr_knowledge_base.js       # Mill templates, steel specs, chemistry limits
├── mtr_upload_component.txt     # React component for MTR Review upload zone
├── qc_quality_console_template.html  # Console UI template
├── qc_quality_console_dmac.html # DMAC variant
├── mtr_verifier.html           # Original MTR verification tool
├── yard_tracker.html           # Yard tracking map
├── yard_map.html               # Yard map page
├── console_data.json           # Seed data for console
├── mtr_entity_records.json     # Entity records for database
├── mtr_all_results.json        # Full extraction results
├── mtr_results_batch1.json      # Batch 1 results
├── mtr_results_batch2.json     # Batch 2 results
├── mtr_updates.json            # Record updates
├── test_*.js                   # Test scripts for extraction pipeline
├── test_*.py                   # Python test scripts
├── converted_*.png             # Converted MTR scans (300dpi for OCR)
├── yard_satellite*.png         # Yard satellite imagery
└── *.pdf                       # Sample MTR documents
```

## Tech Stack

- **Platform**: Base44 (app builder, database, backend functions)
- **OCR**: AWS Textract (table/form extraction)
- **AI**: OpenAI GPT-4o (vision-based field extraction)
- **Frontend**: React (Base44 generated) + standalone HTML tools
- **Database**: MtrRecord entity on Base44

## Key MTR Fields (Priority Order)

1. Heat numbers (most critical — trace material to mill + chemistry)
2. Specifications (A588, A709, A36, A500, A992, etc.)
3. Dimensions/Size (W24x76, C8x18.75, HSS10SQx375, etc.)
4. Grades (50W, Grade B, etc.)
5. CVN (Charpy V-notch impact tests)
6. Country of Origin (Buy America / Build America compliance)

## Current Status

- ✅ Backend extraction pipeline working (18 MTRs processed)
- ✅ Dashboard live with 18 records
- ✅ Backend function `extractMtr` deployed
- ⬜ Frontend upload zone needs manual wiring (see mtr_upload_component.txt)
- ⬜ MTR archive search & compile system (planned)
- ⬜ Drawing review module (planned)

## To Push to GitHub

```bash
git remote add origin https://github.com/YOUR_USERNAME/qc-quality-console.git
git branch -M main
git push -u origin main
```

File: conversations/6a6b81c94bc0607c48a32cc0/data/console_data.json
[{"fileName": "079711dc3_256824PLATE2X96X240A588PO-1848293.pdf", "heatNumbers": ["256824-01"], "specifications": ["ASTM A588", "A709-50W"], "grade": "Grade 50W", "sizes": ["2.0000 IN x 96.000 IN x 240.000 IN"], "materialType": "plate", "countryOfOrigin": "USA", "poNumber": "184293", "quantity": "1", "chemistryByHeat": {"256824-01": {"C": 0.18, "Mn": 1.12, "P": 0.012, "S": 0.002, "Si": 0.34, "Cu": 0.3, "Ni": 0.22, "Cr": 0.46, "Mo": 0.024, "Nb": 0.006, "V": 0.059, "Ti": 0.031, "N": 0.002, "B": 0.011, "Ca": 0.0006, "Sn": 0.002, "CEV": 6.39}}, "mechanicalProperties": {"256824-01": {"Yield": 59.5, "Tensile": 86.1, "Elongation": 28.2}}, "notes": "Mercury has not come in contact with this product during the manufacturing process nor has any mercury been used by the manufacturing process. Certified in accordance with EN 10204 3.1. No weld repair", "confidence": "high"}, {"fileName": "2a5e1d73e_1096119C8X1875A36PO-1723925.pdf", "heatNumbers": ["1096119"], "specifications": ["ASTM A36-19", "A572-21e1", "A709 GR. 36", "ASME SA36-08 ADDEND A", "M270 GR. 36", "M270 GR. 50 TYP 1", "A709 GR. 50 TYP 1", "A529-50", "A992", "CSA G40.21 GRADE CAN 44W", "CAN 50W"], "grade": "Gr50 Tp1", "sizes": ["CHANNEL 'x18.75# 40'0\""], "materialType": "", "countryOfOrigin": "USA", "poNumber": "DEN-26687", "quantity": "28", "chemistryByHeat": {"1096119": {"C": "0.11%", "Mn": "0.85%", "P": "0.011%", "S": "0.024%", "Si": "0.17%", "Cu": "0.30%", "Cr": "0.11%", "Ni": "0.12%", "Mo": "0.034%", "V": "0.005%", "Cb": "0.008%", "Sn": "0.010%", "B": "0.0003%", "Ti": "0.001%", "N": "0.0095%", "CE": "0.31%"}}, "mechanicalProperties": {"Yield Strength test 1": "51.1ksi", "Tensile Strength test 1": "70.4ksi", "Elongation test 1": "24%", "Yield Strength test 2": "50.1ksi", "Tensile Strength test 2": "70.3ksi", "Elongation test 2": "23%"}, "notes": "*Material is fully killed and is Hot Rolled Steel. *100% melted, rolled, and manufactured in the USA. *EN10204:2004 3.1 compliant. *Contains no weld repair. *Contains no Mercury contamination. *Manufa", "confidence": "high"}, {"fileName": "41b08b62d_243539PLATE375X96X240A588WITHCVNPO-1707213.pdf", "heatNumbers": ["243539"], "specifications": ["ASTM A588", "A709"], "grade": "Grade 50W", "sizes": ["0.3750 IN X 96.000 IN x 240.000 IN"], "materialType": "plate", "countryOfOrigin": "USA", "poNumber": "1707213", "quantity": "1", "chemistryByHeat": {"243539": {"C": "0.06", "Mn": "0.92", "P": "0.014", "S": "0.002", "Si": "0.34", "Cu": "0.28", "Ni": "0.26", "Cr": "0.47", "Mo": "0.022", "Nb": "0.003", "V": "0.037", "Al": "0.025", "Ti": "0.002", "N": "0.013", "B": "0.0005", "Ca": "0.0021", "CE": "6.43"}}, "mechanicalProperties": {"243539": {"Yield": "66.9 ksi", "Tensile": "77.5 ksi", "Elongation": "32.2%", "CVN": {"Temperature": "-22 F", "Values": [229, 223, 230, 240, 219, 237, 207, 219, 214]}}}, "notes": "Certified in accordance with EN 10204 3.1. No weld repair has been performed on this material.", "confidence": "high"}, {"fileName": "4f7d23987_32524850SHEET11GAA606PO-1902285.pdf", "heatNumbers": ["32524850"], "specifications": ["ASTM A606 TYPE 4-23"], "grade": "", "sizes": [], "materialType": "", "countryOfOrigin": "USA", "poNumber": "37567 - 1", "quantity": "", "chemistryByHeat": {"32524850": {"C": 0.05, "Mn": 0.87, "P": 0.012, "S": 0.002, "Si": 0.43, "Cu": 0.33, "Ni": 0.14, "Cr": 0.45, "Mo": 0.02, "V": 0.039, "Nb": 0.003, "Ti": 0.002, "B": 0.0003}}, "mechanicalProperties": {"Yield Strength": "66.8 KSI", "Tensile Strength": "76.0 KSI", "Total Elongation": "32%"}, "notes": "For Conversion to ASTM A588 A&B and A242", "confidence": "high"}, {"fileName": "5a14de80d_600784W30X90A588WITHCVNPO-1811328.pdf", "heatNumbers": ["600784", "616184", "619185", "619186"], "specifications": ["ASTM A588/A588M-19", "ASTM A709/A709M-21"], "grade": "Grade B", "sizes": ["W30X090.0", "W760X134"], "materialType": "", "countryOfOrigin": "USA", "poNumber": "1811328", "quantity": "6", "chemistryByHeat": {"600784": {"C": 0.07, "Mn": 1.26, "P": 0.018, "S": 0.025, "Si": 0.26, "Cu": 0.27, "Ni": 0.26, "Cr": 0.53, "Mo": 0.03, "V": 0.04, "Nb": 0.001, "CE": 0.44, "Pcm": 0.19}, "616184": {"C": 0.07, "Mn": 1.3, "P": 0.013, "S": 0.019, "Si": 0.26, "Cu": 0.28, "Ni": 0.34, "Cr": 0.46, "Mo": 0.04, "V": 0.04, "Nb": 0.001, "CE": 0.43, "Pcm": 0.19}, "619185": {"C": 0.07, "Mn": 1.26, "P": 0.011, "S": 0.015, "Si": 0.3, "Cu": 0.29, "Ni": 0.3, "Cr": 0.42, "Mo": 0.04, "V": 0.04, "Nb": 0.003, "CE": 0.42, "Pcm": 0.19}, "619186": {"C": 0.07, "Mn": 1.26, "P": 0.012, "S": 0.013, "Si": 0.26, "Cu": 0.29, "Ni": 0.32, "Cr": 0.42, "Mo": 0.05, "V": 0.04, "Nb": 0.001, "CE": 0.43, "Pcm": 0.19}}, "mechanicalProperties": {"600784": {"Yield": "61 KSI", "Tensile": "79 KSI", "Elongation": "24%"}, "616184": {"Yield": "58 KSI", "Tensile": "78 KSI", "Elongation": "24%"}, "619185": {"Yield": "60 KSI", "Tensile": "76 KSI", "Elongation": "25%"}, "619186": {"Yield": "58 KSI", "Tensile": "80 KSI", "Elongation": "24%"}}, "notes": "", "confidence": "high"}, {"fileName": "6505f31c1_1201073776L3X2X375A36PO-1940826.pdf", "heatNumbers": ["1201073776"], "specifications": ["ASTM A529", "ASTM A992"], "grade": "Nucor Multigrade", "sizes": ["3\" x 2\" x 0.375\""], "materialType": "angle", "countryOfOrigin": "United States", "poNumber": "DEN-28188", "quantity": "4298 lbs, 35 EA", "chemistryByHeat": {"1201073776": {"C": "0.18", "Mn": "0.74", "P": "0.019", "S": "0.047", "Si": "0.21", "Cu": "0.29", "Ni": "0.08", "Cr": "0.20", "V": "0.024", "Mo": "0.03", "Nb": "0.004", "Sn": "0.012", "CE": "0.42"}}, "mechanicalProperties": {"Yield (PSI)": ["54800", "55800"], "Tensile (PSI)": ["75900", "76300"], "Elongation (%)": ["27.0", "24.0"]}, "notes": "Nucor Multigrade includes: ASTM A36-19, ASTM A529-19 Grade 50, ASTM A572-25 Grade 50, CSA G40.21-13(R2023) 44W(300W)/50W(350W), ASTM A709-24 Grade 36/Grade 50, AASHTO M270-23 Grade 36/Grade 50 & ASME ", "confidence": "high"}, {"fileName": "9c8b6f134_PO-1912615875X5HAS3.pdf", "heatNumbers": ["20930030"], "specifications": ["ASTM A108-18", "ASTM A1044/A1044M-22a"], "grade": "C1015", "sizes": ["SC 7/8 X 5-3/16 HEADED WELD STUD B/W"], "materialType": "", "countryOfOrigin": "USA", "poNumber": "1912615", "quantity": "1", "chemistryByHeat": {"20930030": {"C": "0.150%", "Mn": "0.530%", "P": "0.011%", "S": "0.005%", "Si": "0.240%", "Cu": "0.080%", "Ni": "0.040%", "Cr": "0.090%", "Mo": "0.020%", "Al": "0.028%", "B": "0.0002%", "CE": "0.27%"}}, "mechanicalProperties": {"Yield": "54,382 PSI", "Tensile": "66,786 PSI", "Elongation": "39.1%", "CVN": ""}, "notes": "", "confidence": "high"}, {"fileName": "a7d1dca58_822K36240HSS10SQX375A500PO-1755673.pdf", "heatNumbers": ["822K36240", "24091442"], "specifications": ["ASTM A500-23"], "grade": "Grade B&C", "sizes": ["10.0x10.0x375x40'0\"0(2x2)", "16.0x12.0x3536'0'0(x1)CTM"], "materialType": "Steel Tube", "countryOfOrigin": "USA", "poNumber": "DEN-27239, DEN-27274", "quantity": "", "chemistryByHeat": {"822K36240": {"C": 0.22, "Mn": 0.89, "P": 0.011, "S": 0.004, "Si": 0.008, "Cu": 0.018, "Ni": 0.01, "Cr": 0.04, "V": 0.001, "Mo": 0.005, "Nb": 0.005, "Ti": 0.002, "B": 0.0002, "N": 0.003, "Ca": 0.0002, "CE": 0.38}, "24091442": {"C": 0.2, "Mn": 0.82, "P": 0.011, "S": 0.004, "Si": 0.03, "Cu": 0.1, "Ni": 0.04, "Cr": 0.05, "V": 0.003, "Mo": 0.009, "Nb": 0.002, "Ti": 0.001, "B": 0.0001, "N": 0.0082, "Ca": 0.0021, "CE": 0.36}}, "mechanicalProperties": {"822K36240": {"Yield": "63881 Psi", "Tensile": "78655 Psi", "Elongation": "30%"}, "24091442": {"Yield": "57590 Psi", "Tensile": "79220 Psi", "Elongation": "31.8%"}}, "notes": "The results reported on this report represent the actual attributes of the material furnished and indicate full compliance with all applicable specification and contract requirements. CE calculated us", "confidence": "high"}, {"fileName": "ba7772e4b_1105013FLAT25X8A588PO-1930914.pdf", "heatNumbers": ["1105013"], "specifications": ["ASTM A588", "ASTM A709", "A572", "AASHTO M270"], "grade": "Grade A", "sizes": ["FLAT 1/4x8 20'0\""], "materialType": "", "countryOfOrigin": "USA", "poNumber": "1930914", "quantity": "80", "chemistryByHeat": {"1105013": {"C": "0.10%", "Mn": "0.93%", "P": "0.010%", "S": "0.021%", "Si": "0.33%", "Cu": "0.32%", "Ni": "0.13%", "Cr": "0.45%", "Mo": "0.041%", "V": "0.038%", "Nb": "0.003%", "Sn": "0.010%", "B": "0.0003%", "Ti": "0.001%", "N": "0.0077%", "CE": "0.39%"}}, "mechanicalProperties": {"Yield Strength": "54.4ksi", "Tensile Strength": "80.3ksi", "Elongation": "24%"}, "notes": "Material is fully killed and is Hot Rolled Steel. 100% melted, rolled, and manufactured in the USA. EN10204:2004 3.1 compliant. Contains no weld repair. Contains no Mercury contamination. Manufactured", "confidence": "high"}, {"fileName": "e7322f56c_496386W18X65A588PO-1919770.pdf", "heatNumbers": ["496386"], "specifications": ["ASTM A588/A588M-15", "ASTM A709/A709M-15", "ASTM A5/A6M-14"], "grade": "Grade B", "sizes": ["W13X065.0", "W460X97"], "materialType": "", "countryOfOrigin": "USA", "poNumber": "841392", "quantity": "3", "chemistryByHeat": {"496386": {"C": "0.08", "Mn": "1.14", "P": "0.016", "S": "0.027", "Si": "0.28", "Cu": "0.32", "Ni": "0.29", "Cr": "A3", "V": "0.03", "Mo": "04", "Nb": "0.009", "CE": "0.41", "Sn": "0.01", "Pcm": "0.19"}}, "mechanicalProperties": {"Yield": "60 KSi", "Tensile": "79 KSi", "Elongation": "22%"}, "notes": "Mercury has not been used in the direct manufacturing of this material.", "confidence": "high"}, {"fileName": "ec5f3b53b_1202076794C10X153A572.pdf", "heatNumbers": ["1202076794"], "specifications": ["ASTM A529", "ASTM A992"], "grade": "Nucor Multigrade", "sizes": ["10\" X 15.3#"], "materialType": "Structural Channel", "countryOfOrigin": "United States", "poNumber": "DEN-28514", "quantity": "22032 lbs, 36 EA", "chemistryByHeat": {"1202076794": {"C": "0.13", "Mn": "0.89", "P": "0.018", "S": "0.030", "Si": "0.27", "Cu": "0.29", "Ni": "0.09", "Cr": "0.20", "V": "0.023", "Mo": "0.02", "Nb": "0.004", "Sn": "0.009", "CE": "0.40"}}, "mechanicalProperties": {"Yield (PSI)": ["57100", "59800"], "Tensile (PSI)": ["75100", "76500"], "Elongation (%)": ["25.0", "27.0"]}, "notes": "Nucor Multigrade includes: ASTM A36-19, ASTM A529-19 Grade 50, ASTM A572-25 Grade 50, CSA G40.21-13(R2023) 44W(300W)/50W(350W), ASTM A709-24 Grade 36/Grade 50, AASHTO M270-23 Grade 36/Grade 50 & ASME ", "confidence": "high"}, {"fileName": "ed52b1343_1097247L4X3X25A588WITHCVNPO-1718311.pdf", "heatNumbers": ["1097247"], "specifications": ["ASTM A709-21"], "grade": "Grade 50W", "sizes": ["ANG 4 X 3x1/4 40'0\""], "materialType": "", "countryOfOrigin": "USA", "poNumber": "1718311", "quantity": "5", "chemistryByHeat": {"1097247": {"C": "0.11%", "Mn": "0.88%", "P": "0.011%", "S": "0.022%", "Si": "0.33%", "Cu": "0.33%", "Cr": "0.43%", "Ni": "0.11%", "Mo": "0.033%", "V": "0.037%", "Cb": "0.002%", "Sn": "0.017%", "B": "0.0002%", "Ti": "0.001%", "N": "0.0083%", "CE": "0.39%"}}, "mechanicalProperties": {"Yield Strength": "62.5ksi", "Tensile Strength": "79.7ksi", "Elongation": "22%", "CVN": "99FPF"}, "notes": "Material is fully killed and is Hot Rolled Steel. 100% melted, rolled, and manufactured in the USA. Meets the 'Buy America' requirements of 23 CFR635.410. 49 CFR 661.", "confidence": "high"}, {"fileName": "16c9b99af_E2069HSS4SQX25A847WITHCVNPO-1868687.pdf", "heatNumbers": ["E2069"], "specifications": ["A847"], "grade": "", "sizes": ["4\" SQ X 0.250 HR X 40'"], "materialType": "tube", "countryOfOrigin": "USA", "poNumber": "1868687", "quantity": "", "chemistryByHeat": {"E2069": {"C": "0.0600", "Mn": "0.9300", "P": "0.0140", "S": "0.0020", "Si": "0.3500", "Cu": "0.3600", "Al": "0.0310", "V": "0.0330", "Ni": "0.0500", "Nb": "0.0060", "Cr": "0.4000", "Ti": "0.0020", "Mo": "0.0200", "B": "0.0002", "CE": "0.385", "N": "0.0070", "Ca": "0.0034", "Sn": "0.0400"}}, "mechanicalProperties": {"Yield": "57630 psi", "Tensile": "76550 psi", "Elongation": "30%", "CVN": {"Temperature": "40 F", "Avg Result": "45 Ft/LBs", "Min Result": "41 Ft/LBs"}}, "notes": "No Weld Repair a Mill, Killed Fine Grain Practice. Customer will not accept Mixed Heat Lot Bundles.", "confidence": "high"}, {"fileName": "1e6c6496c_AllCerts_5123460_Merged.pdf", "heatNumbers": ["21003830", "20942980", "10959790"], "specifications": ["ASTM A108-18", "A29-23", "ASTM A1044/A1044M-22a"], "grade": "C1015", "sizes": ["SC 7/8 X 5-3/16", "TT 3/4-10 X 2-1/4"], "materialType": "weld stud", "countryOfOrigin": "USA", "poNumber": "1948403", "quantity": "614", "chemistryByHeat": {"21003830": {"C": "0.170%", "Mn": "0.540%", "P": "0.006%", "S": "0.002%", "Si": "0.200%", "Cu": "0.070%", "Ni": "0.040%", "Cr": "0.100%", "Mo": "0.020%", "Al": "0.024%", "B": "0.0001%", "CEV": "0.29%"}, "20942980": {"C": "0.170%", "Mn": "0.530%", "P": "0.007%", "S": "0.002%", "Si": "0.240%", "Cu": "0.080%", "Ni": "0.040%", "Cr": "0.080%", "Mo": "0.020%", "Al": "0.026%", "B": "0.0002%", "CEV": "0.29%"}, "10959790": {"C": "0.090%", "Mn": "0.380%", "P": "0.006%", "S": "0.014%", "Si": "0.180%", "Cu": "0.080%", "Ni": "0.040%", "Cr": "0.060%", "Mo": "0.020%", "Al": "0.023%", "CEV": "0.18%"}}, "mechanicalProperties": {"21003830": {"Ultimate": "69,641 PSI", "Yield": "54,491 PSI", "Elongation": "34.4%", "Reduction of Area": "65.1%"}, "20942980": {"Ultimate": "71,503 PSI", "Yield": "55,696 PSI", "Elongation": "34.4%", "Reduction of Area": "62.3%"}, "10959790": {"Ultimate": "74,195 PSI", "Yield": "70,179 PSI", "Elongation": "23.4%", "Reduction of Area": "65.3%"}}, "notes": "", "confidence": "high"}, {"fileName": "7fd99491e_20260805114203367.pdf", "heatNumbers": ["627779", "627781"], "specifications": ["ASTM A588", "ASTM A588-B"], "grade": "Grade B", "sizes": ["W24X76"], "materialType": "beam", "countryOfOrigin": "USA", "poNumber": "1867667", "quantity": "15", "chemistryByHeat": {"627779": {"C": 0.09, "Mn": 1.25, "P": 0.017, "S": 0.015, "Si": 0.27, "Cu": 0.28, "Ni": 0.31, "Cr": 0.46, "Mo": 0.04, "V": 0.04, "Nb": 0.002, "CE": 0.44}, "627781": {"C": 0.07, "Mn": 1.3, "P": 0.013, "S": 0.012, "Si": 0.27, "Cu": 0.29, "Ni": 0.33, "Cr": 0.45, "Mo": 0.05, "V": 0.05, "Nb": 0.003, "CE": 0.44}}, "mechanicalProperties": {"627779": {"Yield": "60 KSI", "Tensile": "79 KSI", "Elongation": "23%", "CVN": "40 ft-lbf"}, "627781": {"Yield": "61 KSI", "Tensile": "81 KSI", "Elongation": "22%", "CVN": "40 ft-lbf"}}, "notes": "", "confidence": "high"}, {"fileName": "8beb3e764_PO-1953368858674-010-015DMAC.pdf", "heatNumbers": ["NR1338", "AC0056"], "specifications": ["ASTM A653 SS Grade 80 Class 3", "ASTM A653 SS Grade 50 Class 1"], "grade": "", "sizes": ["0.0312 in MIN X 58.8750 in MIN", "Min 0.1020 (In.) X 52.13 (In.) X Coil"], "materialType": "coiled steel", "countryOfOrigin": "USA", "poNumber": "0008363", "quantity": "", "chemistryByHeat": {"NR1338": {"C": 0.05, "Mn": 0.19, "P": 0.008, "S": 0.001, "Si": 0.025, "Cu": 0.1, "Sn": 0.002, "Ni": 0.03, "Cr": 0.05, "Mo": 0.01, "Al": 0.028, "N": 0.0051, "V": 0.002, "Nb": 0.002, "Ti": 0.0, "B": 0.0001, "Ca": 0.0014}, "AC0056": {"C": 0.19, "Mn": 0.48, "P": 0.01, "S": 0.002, "Si": 0.02, "Cu": 0.11, "Ni": 0.03, "Cr": 0.05, "Mo": 0.01, "Al": 0.029, "Ca": 0.0015, "Nb": 0.0, "V": 0.002, "B": 0.0001, "Ti": 0.001, "N": 0.008, "Sn": 0.004}}, "mechanicalProperties": {"NR1338": {"Yield Strength": "97.8 ksi / 674 MPa", "Tensile Strength": "99.8 ksi / 688 MPa", "Elongation": "11.4 %"}, "AC0056": {"Yield Strength": "61.3 ksi / 423 MPa", "Tensile Strength": "78.7 ksi / 543 MPa", "Elongation": "23 %"}}, "notes": "", "confidence": "high"}, {"fileName": "a26593233_PO-1856403BEARINGS.pdf", "heatNumbers": ["42144830"], "specifications": ["ASTM A 606 TYPE 4-18"], "grade": "", "sizes": [], "materialType": "Prime Hot Rolled Band", "countryOfOrigin": "USA", "poNumber": "32770-3", "quantity": "", "chemistryByHeat": {"42144830": {"C": 0.05, "Mn": 0.84, "P": 0.016, "S": 0.004, "Si": 0.41, "Cu": 0.32, "Ni": 0.19, "Cr": 0.44, "Mo": 0.02, "V": 0.038, "Nb": 0.002}}, "mechanicalProperties": {"Yield Strength": "67.3 KSI", "Tensile Strength": "77.5 KSI", "Percent Elongation": "28%"}, "notes": "For conversion to ASTM A588 A&B and A242", "confidence": "high"}, {"fileName": "bff394cd2_1953368231593CERT.pdf", "heatNumbers": ["NR1338", "AC0056"], "specifications": ["ASTM A653 SS Grade 80 Class 3", "ASTM A653 SS Grade 50 Class 1"], "grade": "", "sizes": ["0.0312 in MIN X 58.8750 in MIN, CUT", "Min 0.1020 (In.) X 52.13 (In.) X Coil"], "materialType": "coil", "countryOfOrigin": "USA", "poNumber": "0008363", "quantity": "", "chemistryByHeat": {"NR1338": {"C": 0.05, "Mn": 0.19, "P": 0.008, "S": 0.001, "Si": 0.025, "Cu": 0.1, "Sn": 0.002, "Ni": 0.03, "Cr": 0.05, "Mo": 0.01, "Al": 0.028, "N": 0.0051, "V": 0.002, "Nb": 0.002, "Ti": 0.0, "B": 0.0001, "Ca": 0.0014}, "AC0056": {"C": 0.19, "Mn": 0.48, "P": 0.01, "S": 0.002, "Si": 0.02, "Cu": 0.11, "Ni": 0.03, "Cr": 0.05, "Mo": 0.01, "Al": 0.029, "Ca": 0.0015, "Nb": 0.0, "V": 0.002, "B": 0.0001, "Ti": 0.001, "N": 0.008, "Sn": 0.004}}, "mechanicalProperties": {"NR1338": {"Yield Strength": "97.8 ksi / 674 MPa", "Tensile Strength": "99.8 ksi / 688 MPa", "Elongation": "11.4 %"}, "AC0056": {"Yield Strength": "61.3 ksi / 423 MPa", "Tensile Strength": "78.7 ksi / 543 MPa", "Elongation": "23 %"}}, "notes": "", "confidence": "high"}]

File: conversations/6a6b81c94bc0607c48a32cc0/data/mtr_entity_records.json
[
  {
    "fileName": "079711dc3_256824PLATE2X96X240A588PO-1848293.pdf",
    "heatNumber": "256824-01",
    "heatNumber2": "",
    "specification": "ASTM A588; A709-50W",
    "grade": "Grade 50W",
    "type": "2.0000 IN x 96.000 IN x 240.000 IN",
    "materialType": "plate",
    "countryOfOrigin": "USA",
    "poNumber": "184293",
    "quantity": "1",
    "notes": "Mercury has not come in contact with this product during the manufacturing process nor has any mercury been used by the manufacturing process. Certified in accordance with EN 10204 3.1. No weld repair has been performed on this material. Yield strength is determined by the 0.2% offset method unless otherwise noted. Fully Killed, Fine Grain Manufactured to a fully killed fine grain practice.",
    "approvalStatus": "pending",
    "extractionStatus": "complete",
    "extractedData": "{\"heatNumbers\": [\"256824-01\"], \"specifications\": [\"ASTM A588\", \"A709-50W\"], \"grade\": \"Grade 50W\", \"sizes\": [\"2.0000 IN x 96.000 IN x 240.000 IN\"], \"materialType\": \"plate\", \"countryOfOrigin\": \"USA\", \"poNumber\": \"184293\", \"quantity\": \"1\", \"chemistryByHeat\": {\"256824-01\": {\"C\": 0.18, \"Mn\": 1.12, \"P\": 0.012, \"S\": 0.002, \"Si\": 0.34, \"Cu\": 0.3, \"Ni\": 0.22, \"Cr\": 0.46, \"Mo\": 0.024, \"Nb\": 0.006, \"V\": 0.059, \"Ti\": 0.031, \"N\": 0.002, \"B\": 0.011, \"Ca\": 0.0006, \"Sn\": 0.002, \"CEV\": 6.39}}, \"mechanicalProperties\": {\"256824-01\": {\"Yield\": 59.5, \"Tensile\": 86.1, \"Elongation\": 28.2}}, \"notes\": \"Mercury has not come in contact with this product during the manufacturing process nor has any mercury been used by the manufacturing process. Certified in accordance with EN 10204 3.1. No weld repair has been performed on this material. Yield strength is determined by the 0.2% offset method unless otherwise noted. Fully Killed, Fine Grain Manufactured to a fully killed fine grain practice.\", \"extractionConfidence\": \"high\"}",
    "rawText": "{\"chemistryByHeat\": {\"256824-01\": {\"C\": 0.18, \"Mn\": 1.12, \"P\": 0.012, \"S\": 0.002, \"Si\": 0.34, \"Cu\": 0.3, \"Ni\": 0.22, \"Cr\": 0.46, \"Mo\": 0.024, \"Nb\": 0.006, \"V\": 0.059, \"Ti\": 0.031, \"N\": 0.002, \"B\": 0.011, \"Ca\": 0.0006, \"Sn\": 0.002, \"CEV\": 6.39}}, \"mechanicalProperties\": {\"256824-01\": {\"Yield\": 59.5, \"Tensile\": 86.1, \"Elongation\": 28.2}}}"
  },
  {
    "fileName": "2a5e1d73e_1096119C8X1875A36PO-1723925.pdf",
    "heatNumber": "1096119",
    "heatNumber2": "",
    "specification": "ASTM A36-19; A572-21e1; A709 GR. 36; ASME SA36-08 ADDEND A; M270 GR. 36; M270 GR. 50 TYP 1; A709 GR. 50 TYP 1; A529-50; A992; CSA G40.21 GRADE CAN 44W; CAN 50W",
    "grade": "Gr50 Tp1",
    "type": "CHANNEL 'x18.75# 40'0\"",
    "materialType": "",
    "countryOfOrigin": "USA",
    "poNumber": "DEN-26687",
    "quantity": "28",
    "notes": "*Material is fully killed and is Hot Rolled Steel. *100% melted, rolled, and manufactured in the USA. *EN10204:2004 3.1 compliant. *Contains no weld repair. *Contains no Mercury contamination. *Manufactured in accordance with the latest version of the plant quality manual. *Meets the \"Buy America\" requirements of 23 CFR635.410, 49 CFR 661.",
    "approvalStatus": "pending",
    "extractionStatus": "complete",
    "extractedData": "{\"heatNumbers\": [\"1096119\"], \"specifications\": [\"ASTM A36-19\", \"A572-21e1\", \"A709 GR. 36\", \"ASME SA36-08 ADDEND A\", \"M270 GR. 36\", \"M270 GR. 50 TYP 1\", \"A709 GR. 50 TYP 1\", \"A529-50\", \"A992\", \"CSA G40.21 GRADE CAN 44W\", \"CAN 50W\"], \"grade\": \"Gr50 Tp1\", \"sizes\": [\"CHANNEL 'x18.75# 40'0\\\"\"], \"materialType\": \"\", \"countryOfOrigin\": \"USA\", \"poNumber\": \"DEN-26687\", \"quantity\": \"28\", \"chemistryByHeat\": {\"1096119\": {\"C\": \"0.11%\", \"Mn\": \"0.85%\", \"P\": \"0.011%\", \"S\": \"0.024%\", \"Si\": \"0.17%\", \"Cu\": \"0.30%\", \"Cr\": \"0.11%\", \"Ni\": \"0.12%\", \"Mo\": \"0.034%\", \"V\": \"0.005%\", \"Cb\": \"0.008%\", \"Sn\": \"0.010%\", \"B\": \"0.0003%\", \"Ti\": \"0.001%\", \"N\": \"0.0095%\", \"CE\": \"0.31%\"}}, \"mechanicalProperties\": {\"Yield Strength test 1\": \"51.1ksi\", \"Tensile Strength test 1\": \"70.4ksi\", \"Elongation test 1\": \"24%\", \"Yield Strength test 2\": \"50.1ksi\", \"Tensile Strength test 2\": \"70.3ksi\", \"Elongation test 2\": \"23%\"}, \"notes\": \"*Material is fully killed and is Hot Rolled Steel. *100% melted, rolled, and manufactured in the USA. *EN10204:2004 3.1 compliant. *Contains no weld repair. *Contains no Mercury contamination. *Manufactured in accordance with the latest version of the plant quality manual. *Meets the \\\"Buy America\\\" requirements of 23 CFR635.410, 49 CFR 661.\", \"extractionConfidence\": \"high\"}",
    "rawText": "{\"chemistryByHeat\": {\"1096119\": {\"C\": \"0.11%\", \"Mn\": \"0.85%\", \"P\": \"0.011%\", \"S\": \"0.024%\", \"Si\": \"0.17%\", \"Cu\": \"0.30%\", \"Cr\": \"0.11%\", \"Ni\": \"0.12%\", \"Mo\": \"0.034%\", \"V\": \"0.005%\", \"Cb\": \"0.008%\", \"Sn\": \"0.010%\", \"B\": \"0.0003%\", \"Ti\": \"0.001%\", \"N\": \"0.0095%\", \"CE\": \"0.31%\"}}, \"mechanicalProperties\": {\"Yield Strength test 1\": \"51.1ksi\", \"Tensile Strength test 1\": \"70.4ksi\", \"Elongation test 1\": \"24%\", \"Yield Strength test 2\": \"50.1ksi\", \"Tensile Strength test 2\": \"70.3ksi\", \"Elongation test 2\": \"23%\"}}"
  },
  {
    "fileName": "41b08b62d_243539PLATE375X96X240A588WITHCVNPO-1707213.pdf",
    "heatNumber": "243539",
    "heatNumber2": "",
    "specification": "ASTM A588; A709",
    "grade": "Grade 50W",
    "type": "0.3750 IN X 96.000 IN x 240.000 IN",
    "materialType": "plate",
    "countryOfOrigin": "USA",
    "poNumber": "1707213",
    "quantity": "1",
    "notes": "Certified in accordance with EN 10204 3.1. No weld repair has been performed on this material.",
    "approvalStatus": "pending",
    "extractionStatus": "complete",
    "extractedData": "{\"heatNumbers\": [\"243539\"], \"specifications\": [\"ASTM A588\", \"A709\"], \"grade\": \"Grade 50W\", \"sizes\": [\"0.3750 IN X 96.000 IN x 240.000 IN\"], \"materialType\": \"plate\", \"countryOfOrigin\": \"USA\", \"poNumber\": \"1707213\", \"quantity\": \"1\", \"chemistryByHeat\": {\"243539\": {\"C\": \"0.06\", \"Mn\": \"0.92\", \"P\": \"0.014\", \"S\": \"0.002\", \"Si\": \"0.34\", \"Cu\": \"0.28\", \"Ni\": \"0.26\", \"Cr\": \"0.47\", \"Mo\": \"0.022\", \"Nb\": \"0.003\", \"V\": \"0.037\", \"Al\": \"0.025\", \"Ti\": \"0.002\", \"N\": \"0.013\", \"B\": \"0.0005\", \"Ca\": \"0.0021\", \"CE\": \"6.43\"}}, \"mechanicalProperties\": {\"243539\": {\"Yield\": \"66.9 ksi\", \"Tensile\": \"77.5 ksi\", \"Elongation\": \"32.2%\", \"CVN\": {\"Temperature\": \"-22 F\", \"Values\": [229, 223, 230, 240, 219, 237, 207, 219, 214]}}}, \"notes\": \"Certified in accordance with EN 10204 3.1. No weld repair has been performed on this material.\", \"extractionConfidence\": \"high\"}",
    "rawText": "{\"chemistryByHeat\": {\"243539\": {\"C\": \"0.06\", \"Mn\": \"0.92\", \"P\": \"0.014\", \"S\": \"0.002\", \"Si\": \"0.34\", \"Cu\": \"0.28\", \"Ni\": \"0.26\", \"Cr\": \"0.47\", \"Mo\": \"0.022\", \"Nb\": \"0.003\", \"V\": \"0.037\", \"Al\": \"0.025\", \"Ti\": \"0.002\", \"N\": \"0.013\", \"B\": \"0.0005\", \"Ca\": \"0.0021\", \"CE\": \"6.43\"}}, \"mechanicalProperties\": {\"243539\": {\"Yield\": \"66.9 ksi\", \"Tensile\": \"77.5 ksi\", \"Elongation\": \"32.2%\", \"CVN\": {\"Temperature\": \"-22 F\", \"Values\": [229, 223, 230, 240, 219, 237, 207, 219, 214]}}}}"
  },
  {
    "fileName": "4f7d23987_32524850SHEET11GAA606PO-1902285.pdf",
    "heatNumber": "32524850",
    "heatNumber2": "",
    "specification": "ASTM A606 TYPE 4-23",
    "grade": "",
    "type": "",
    "materialType": "",
    "countryOfOrigin": "USA",
    "poNumber": "37567 - 1",
    "quantity": "",
    "notes": "For Conversion to ASTM A588 A&B and A242",
    "approvalStatus": "pending",
    "extractionStatus": "complete",
    "extractedData": "{\"heatNumbers\": [\"32524850\"], \"specifications\": [\"ASTM A606 TYPE 4-23\"], \"grade\": \"\", \"sizes\": [], \"materialType\": \"\", \"countryOfOrigin\": \"USA\", \"poNumber\": \"37567 - 1\", \"quantity\": \"\", \"chemistryByHeat\": {\"32524850\": {\"C\": 0.05, \"Mn\": 0.87, \"P\": 0.012, \"S\": 0.002, \"Si\": 0.43, \"Cu\": 0.33, \"Ni\": 0.14, \"Cr\": 0.45, \"Mo\": 0.02, \"V\": 0.039, \"Nb\": 0.003, \"Ti\": 0.002, \"B\": 0.0003}}, \"mechanicalProperties\": {\"Yield Strength\": \"66.8 KSI\", \"Tensile Strength\": \"76.0 KSI\", \"Total Elongation\": \"32%\"}, \"notes\": \"For Conversion to ASTM A588 A&B and A242\", \"extractionConfidence\": \"high\"}",
    "rawText": "{\"chemistryByHeat\": {\"32524850\": {\"C\": 0.05, \"Mn\": 0.87, \"P\": 0.012, \"S\": 0.002, \"Si\": 0.43, \"Cu\": 0.33, \"Ni\": 0.14, \"Cr\": 0.45, \"Mo\": 0.02, \"V\": 0.039, \"Nb\": 0.003, \"Ti\": 0.002, \"B\": 0.0003}}, \"mechanicalProperties\": {\"Yield Strength\": \"66.8 KSI\", \"Tensile Strength\": \"76.0 KSI\", \"Total Elongation\": \"32%\"}}"
  },
  {
    "fileName": "5a14de80d_600784W30X90A588WITHCVNPO-1811328.pdf",
    "heatNumber": "600784",
    "heatNumber2": "616184",
    "specification": "ASTM A588/A588M-19; ASTM A709/A709M-21",
    "grade": "Grade B",
    "type": "W30X090.0; W760X134",
    "materialType": "",
    "countryOfOrigin": "USA",
    "poNumber": "1811328",
    "quantity": "6",
    "notes": "",
    "approvalStatus": "pending",
    "extractionStatus": "complete",
    "extractedData": "{\"heatNumbers\": [\"600784\", \"616184\", \"619185\", \"619186\"], \"specifications\": [\"ASTM A588/A588M-19\", \"ASTM A709/A709M-21\"], \"grade\": \"Grade B\", \"sizes\": [\"W30X090.0\", \"W760X134\"], \"materialType\": \"\", \"countryOfOrigin\": \"USA\", \"poNumber\": \"1811328\", \"quantity\": \"6\", \"chemistryByHeat\": {\"600784\": {\"C\": 0.07, \"Mn\": 1.26, \"P\": 0.018, \"S\": 0.025, \"Si\": 0.26, \"Cu\": 0.27, \"Ni\": 0.26, \"Cr\": 0.53, \"Mo\": 0.03, \"V\": 0.04, \"Nb\": 0.001, \"CE\": 0.44, \"Pcm\": 0.19}, \"616184\": {\"C\": 0.07, \"Mn\": 1.3, \"P\": 0.013, \"S\": 0.019, \"Si\": 0.26, \"Cu\": 0.28, \"Ni\": 0.34, \"Cr\": 0.46, \"Mo\": 0.04, \"V\": 0.04, \"Nb\": 0.001, \"CE\": 0.43, \"Pcm\": 0.19}, \"619185\": {\"C\": 0.07, \"Mn\": 1.26, \"P\": 0.011, \"S\": 0.015, \"Si\": 0.3, \"Cu\": 0.29, \"Ni\": 0.3, \"Cr\": 0.42, \"Mo\": 0.04, \"V\": 0.04, \"Nb\": 0.003, \"CE\": 0.42, \"Pcm\": 0.19}, \"619186\": {\"C\": 0.07, \"Mn\": 1.26, \"P\": 0.012, \"S\": 0.013, \"Si\": 0.26, \"Cu\": 0.29, \"Ni\": 0.32, \"Cr\": 0.42, \"Mo\": 0.05, \"V\": 0.04, \"Nb\": 0.001, \"CE\": 0.43, \"Pcm\": 0.19}}, \"mechanicalProperties\": {\"600784\": {\"Yield\": \"61 KSI\", \"Tensile\": \"79 KSI\", \"Elongation\": \"24%\"}, \"616184\": {\"Yield\": \"58 KSI\", \"Tensile\": \"78 KSI\", \"Elongation\": \"24%\"}, \"619185\": {\"Yield\": \"60 KSI\", \"Tensile\": \"76 KSI\", \"Elongation\": \"25%\"}, \"619186\": {\"Yield\": \"58 KSI\", \"Tensile\": \"80 KSI\", \"Elongation\": \"24%\"}}, \"notes\": \"\", \"extractionConfidence\": \"high\"}",
    "rawText": "{\"chemistryByHeat\": {\"600784\": {\"C\": 0.07, \"Mn\": 1.26, \"P\": 0.018, \"S\": 0.025, \"Si\": 0.26, \"Cu\": 0.27, \"Ni\": 0.26, \"Cr\": 0.53, \"Mo\": 0.03, \"V\": 0.04, \"Nb\": 0.001, \"CE\": 0.44, \"Pcm\": 0.19}, \"616184\": {\"C\": 0.07, \"Mn\": 1.3, \"P\": 0.013, \"S\": 0.019, \"Si\": 0.26, \"Cu\": 0.28, \"Ni\": 0.34, \"Cr\": 0.46, \"Mo\": 0.04, \"V\": 0.04, \"Nb\": 0.001, \"CE\": 0.43, \"Pcm\": 0.19}, \"619185\": {\"C\": 0.07, \"Mn\": 1.26, \"P\": 0.011, \"S\": 0.015, \"Si\": 0.3, \"Cu\": 0.29, \"Ni\": 0.3, \"Cr\": 0.42, \"Mo\": 0.04, \"V\": 0.04, \"Nb\": 0.003, \"CE\": 0.42, \"Pcm\": 0.19}, \"619186\": {\"C\": 0.07, \"Mn\": 1.26, \"P\": 0.012, \"S\": 0.013, \"Si\": 0.26, \"Cu\": 0.29, \"Ni\": 0.32, \"Cr\": 0.42, \"Mo\": 0.05, \"V\": 0.04, \"Nb\": 0.001, \"CE\": 0.43, \"Pcm\": 0.19}}, \"mechanicalProperties\": {\"600784\": {\"Yield\": \"61 KSI\", \"Tensile\": \"79 KSI\", \"Elongation\": \"24%\"}, \"616184\": {\"Yield\": \"58 KSI\", \"Tensile\": \"78 KSI\", \"Elongation\": \"24%\"}, \"619185\": {\"Yield\": \"60 KSI\", \"Tensile\": \"76 KSI\", \"Elongation\": \"25%\"}, \"619186\": {\"Yield\": \"58 KSI\", \"Tensile\": \"80 KSI\", \"Elongation\": \"24%\"}}}"
  },
  {
    "fileName": "6505f31c1_1201073776L3X2X375A36PO-1940826.pdf",
    "heatNumber": "1201073776",
    "heatNumber2": "",
    "specification": "ASTM A529; ASTM A992",
    "grade": "Nucor Multigrade",
    "type": "3\" x 2\" x 0.375\"",
    "materialType": "angle",
    "countryOfOrigin": "United States",
    "poNumber": "DEN-28188",
    "quantity": "4298 lbs, 35 EA",
    "notes": "Nucor Multigrade includes: ASTM A36-19, ASTM A529-19 Grade 50, ASTM A572-25 Grade 50, CSA G40.21-13(R2023) 44W(300W)/50W(350W), ASTM A709-24 Grade 36/Grade 50, AASHTO M270-23 Grade 36/Grade 50 & ASME SA36-25",
    "approvalStatus": "pending",
    "extractionStatus": "complete",
    "extractedData": "{\"heatNumbers\": [\"1201073776\"], \"specifications\": [\"ASTM A529\", \"ASTM A992\"], \"grade\": \"Nucor Multigrade\", \"sizes\": [\"3\\\" x 2\\\" x 0.375\\\"\"], \"materialType\": \"angle\", \"countryOfOrigin\": \"United States\", \"poNumber\": \"DEN-28188\", \"quantity\": \"4298 lbs, 35 EA\", \"chemistryByHeat\": {\"1201073776\": {\"C\": \"0.18\", \"Mn\": \"0.74\", \"P\": \"0.019\", \"S\": \"0.047\", \"Si\": \"0.21\", \"Cu\": \"0.29\", \"Ni\": \"0.08\", \"Cr\": \"0.20\", \"V\": \"0.024\", \"Mo\": \"0.03\", \"Nb\": \"0.004\", \"Sn\": \"0.012\", \"CE\": \"0.42\"}}, \"mechanicalProperties\": {\"Yield (PSI)\": [\"54800\", \"55800\"], \"Tensile (PSI)\": [\"75900\", \"76300\"], \"Elongation (%)\": [\"27.0\", \"24.0\"]}, \"notes\": \"Nucor Multigrade includes: ASTM A36-19, ASTM A529-19 Grade 50, ASTM A572-25 Grade 50, CSA G40.21-13(R2023) 44W(300W)/50W(350W), ASTM A709-24 Grade 36/Grade 50, AASHTO M270-23 Grade 36/Grade 50 & ASME SA36-25\", \"extractionConfidence\": \"high\"}",
    "rawText": "{\"chemistryByHeat\": {\"1201073776\": {\"C\": \"0.18\", \"Mn\": \"0.74\", \"P\": \"0.019\", \"S\": \"0.047\", \"Si\": \"0.21\", \"Cu\": \"0.29\", \"Ni\": \"0.08\", \"Cr\": \"0.20\", \"V\": \"0.024\", \"Mo\": \"0.03\", \"Nb\": \"0.004\", \"Sn\": \"0.012\", \"CE\": \"0.42\"}}, \"mechanicalProperties\": {\"Yield (PSI)\": [\"54800\", \"55800\"], \"Tensile (PSI)\": [\"75900\", \"76300\"], \"Elongation (%)\": [\"27.0\", \"24.0\"]}}"
  },
  {
    "fileName": "9c8b6f134_PO-1912615875X5HAS3.pdf",
    "heatNumber": "20930030",
    "heatNumber2": "",
    "specification": "ASTM A108-18; ASTM A1044/A1044M-22a",
    "grade": "C1015",
    "type": "SC 7/8 X 5-3/16 HEADED WELD STUD B/W",
    "materialType": "",
    "countryOfOrigin": "USA",
    "poNumber": "1912615",
    "quantity": "1",
    "notes": "",
    "approvalStatus": "pending",
    "extractionStatus": "complete",
    "extractedData": "{\"heatNumbers\": [\"20930030\"], \"specifications\": [\"ASTM A108-18\", \"ASTM A1044/A1044M-22a\"], \"grade\": \"C1015\", \"sizes\": [\"SC 7/8 X 5-3/16 HEADED WELD STUD B/W\"], \"materialType\": \"\", \"countryOfOrigin\": \"USA\", \"poNumber\": \"1912615\", \"quantity\": \"1\", \"chemistryByHeat\": {\"20930030\": {\"C\": \"0.150%\", \"Mn\": \"0.530%\", \"P\": \"0.011%\", \"S\": \"0.005%\", \"Si\": \"0.240%\", \"Cu\": \"0.080%\", \"Ni\": \"0.040%\", \"Cr\": \"0.090%\", \"Mo\": \"0.020%\", \"Al\": \"0.028%\", \"B\": \"0.0002%\", \"CE\": \"0.27%\"}}, \"mechanicalProperties\": {\"Yield\": \"54,382 PSI\", \"Tensile\": \"66,786 PSI\", \"Elongation\": \"39.1%\", \"CVN\": \"\"}, \"notes\": \"\", \"extractionConfidence\": \"high\"}",
    "rawText": "{\"chemistryByHeat\": {\"20930030\": {\"C\": \"0.150%\", \"Mn\": \"0.530%\", \"P\": \"0.011%\", \"S\": \"0.005%\", \"Si\": \"0.240%\", \"Cu\": \"0.080%\", \"Ni\": \"0.040%\", \"Cr\": \"0.090%\", \"Mo\": \"0.020%\", \"Al\": \"0.028%\", \"B\": \"0.0002%\", \"CE\": \"0.27%\"}}, \"mechanicalProperties\": {\"Yield\": \"54,382 PSI\", \"Tensile\": \"66,786 PSI\", \"Elongation\": \"39.1%\", \"CVN\": \"\"}}"
  },
  {
    "fileName": "a7d1dca58_822K36240HSS10SQX375A500PO-1755673.pdf",
    "heatNumber": "822K36240",
    "heatNumber2": "24091442",
    "specification": "ASTM A500-23",
    "grade": "Grade B&C",
    "type": "10.0x10.0x375x40'0\"0(2x2); 16.0x12.0x3536'0'0(x1)CTM",
    "materialType": "Steel Tube",
    "countryOfOrigin": "USA",
    "poNumber": "DEN-27239, DEN-27274",
    "quantity": "",
    "notes": "The results reported on this report represent the actual attributes of the material furnished and indicate full compliance with all applicable specification and contract requirements. CE calculated using the AWS D1.1 method. Steel is purchased fully killed with a fine grain practice. This document is in compliance with the requirements of EN10204 type3.1. Any tubular steel product noted as \"Made in USA\" and \"Melted and Poured in USA\" meets the Build America, Buy America Act. Method of manufacture is ERW.",
    "approvalStatus": "pending",
    "extractionStatus": "complete",
    "extractedData": "{\"heatNumbers\": [\"822K36240\", \"24091442\"], \"specifications\": [\"ASTM A500-23\"], \"grade\": \"Grade B&C\", \"sizes\": [\"10.0x10.0x375x40'0\\\"0(2x2)\", \"16.0x12.0x3536'0'0(x1)CTM\"], \"materialType\": \"Steel Tube\", \"countryOfOrigin\": \"USA\", \"poNumber\": \"DEN-27239, DEN-27274\", \"quantity\": \"\", \"chemistryByHeat\": {\"822K36240\": {\"C\": 0.22, \"Mn\": 0.89, \"P\": 0.011, \"S\": 0.004, \"Si\": 0.008, \"Cu\": 0.018, \"Ni\": 0.01, \"Cr\": 0.04, \"V\": 0.001, \"Mo\": 0.005, \"Nb\": 0.005, \"Ti\": 0.002, \"B\": 0.0002, \"N\": 0.003, \"Ca\": 0.0002, \"CE\": 0.38}, \"24091442\": {\"C\": 0.2, \"Mn\": 0.82, \"P\": 0.011, \"S\": 0.004, \"Si\": 0.03, \"Cu\": 0.1, \"Ni\": 0.04, \"Cr\": 0.05, \"V\": 0.003, \"Mo\": 0.009, \"Nb\": 0.002, \"Ti\": 0.001, \"B\": 0.0001, \"N\": 0.0082, \"Ca\": 0.0021, \"CE\": 0.36}}, \"mechanicalProperties\": {\"822K36240\": {\"Yield\": \"63881 Psi\", \"Tensile\": \"78655 Psi\", \"Elongation\": \"30%\"}, \"24091442\": {\"Yield\": \"57590 Psi\", \"Tensile\": \"79220 Psi\", \"Elongation\": \"31.8%\"}}, \"notes\": \"The results reported on this report represent the actual attributes of the material furnished and indicate full compliance with all applicable specification and contract requirements. CE calculated using the AWS D1.1 method. Steel is purchased fully killed with a fine grain practice. This document is in compliance with the requirements of EN10204 type3.1. Any tubular steel product noted as \\\"Made in USA\\\" and \\\"Melted and Poured in USA\\\" meets the Build America, Buy America Act. Method of manufacture is ERW.\", \"extractionConfidence\": \"high\"}",
    "rawText": "{\"chemistryByHeat\": {\"822K36240\": {\"C\": 0.22, \"Mn\": 0.89, \"P\": 0.011, \"S\": 0.004, \"Si\": 0.008, \"Cu\": 0.018, \"Ni\": 0.01, \"Cr\": 0.04, \"V\": 0.001, \"Mo\": 0.005, \"Nb\": 0.005, \"Ti\": 0.002, \"B\": 0.0002, \"N\": 0.003, \"Ca\": 0.0002, \"CE\": 0.38}, \"24091442\": {\"C\": 0.2, \"Mn\": 0.82, \"P\": 0.011, \"S\": 0.004, \"Si\": 0.03, \"Cu\": 0.1, \"Ni\": 0.04, \"Cr\": 0.05, \"V\": 0.003, \"Mo\": 0.009, \"Nb\": 0.002, \"Ti\": 0.001, \"B\": 0.0001, \"N\": 0.0082, \"Ca\": 0.0021, \"CE\": 0.36}}, \"mechanicalProperties\": {\"822K36240\": {\"Yield\": \"63881 Psi\", \"Tensile\": \"78655 Psi\", \"Elongation\": \"30%\"}, \"24091442\": {\"Yield\": \"57590 Psi\", \"Tensile\": \"79220 Psi\", \"Elongation\": \"31.8%\"}}}"
  },
  {
    "fileName": "ba7772e4b_1105013FLAT25X8A588PO-1930914.pdf",
    "heatNumber": "1105013",
    "heatNumber2": "",
    "specification": "ASTM A588; ASTM A709; A572; AASHTO M270",
    "grade": "Grade A",
    "type": "FLAT 1/4x8 20'0\"",
    "materialType": "",
    "countryOfOrigin": "USA",
    "poNumber": "1930914",
    "quantity": "80",
    "notes": "Material is fully killed and is Hot Rolled Steel. 100% melted, rolled, and manufactured in the USA. EN10204:2004 3.1 compliant. Contains no weld repair. Contains no Mercury contamination. Manufactured in accordance with the latest version of the plant quality manual. Meets the 'Buy America' requirements of 23 CFR635.410, 49 CFR 66, and the Build America, Buy America Act of 2021.",
    "approvalStatus": "pending",
    "extractionStatus": "complete",
    "extractedData": "{\"heatNumbers\": [\"1105013\"], \"specifications\": [\"ASTM A588\", \"ASTM A709\", \"A572\", \"AASHTO M270\"], \"grade\": \"Grade A\", \"sizes\": [\"FLAT 1/4x8 20'0\\\"\"], \"materialType\": \"\", \"countryOfOrigin\": \"USA\", \"poNumber\": \"1930914\", \"quantity\": \"80\", \"chemistryByHeat\": {\"1105013\": {\"C\": \"0.10%\", \"Mn\": \"0.93%\", \"P\": \"0.010%\", \"S\": \"0.021%\", \"Si\": \"0.33%\", \"Cu\": \"0.32%\", \"Ni\": \"0.13%\", \"Cr\": \"0.45%\", \"Mo\": \"0.041%\", \"V\": \"0.038%\", \"Nb\": \"0.003%\", \"Sn\": \"0.010%\", \"B\": \"0.0003%\", \"Ti\": \"0.001%\", \"N\": \"0.0077%\", \"CE\": \"0.39%\"}}, \"mechanicalProperties\": {\"Yield Strength\": \"54.4ksi\", \"Tensile Strength\": \"80.3ksi\", \"Elongation\": \"24%\"}, \"notes\": \"Material is fully killed and is Hot Rolled Steel. 100% melted, rolled, and manufactured in the USA. EN10204:2004 3.1 compliant. Contains no weld repair. Contains no Mercury contamination. Manufactured in accordance with the latest version of the plant quality manual. Meets the 'Buy America' requirements of 23 CFR635.410, 49 CFR 66, and the Build America, Buy America Act of 2021.\", \"extractionConfidence\": \"high\"}",
    "rawText": "{\"chemistryByHeat\": {\"1105013\": {\"C\": \"0.10%\", \"Mn\": \"0.93%\", \"P\": \"0.010%\", \"S\": \"0.021%\", \"Si\": \"0.33%\", \"Cu\": \"0.32%\", \"Ni\": \"0.13%\", \"Cr\": \"0.45%\", \"Mo\": \"0.041%\", \"V\": \"0.038%\", \"Nb\": \"0.003%\", \"Sn\": \"0.010%\", \"B\": \"0.0003%\", \"Ti\": \"0.001%\", \"N\": \"0.0077%\", \"CE\": \"0.39%\"}}, \"mechanicalProperties\": {\"Yield Strength\": \"54.4ksi\", \"Tensile Strength\": \"80.3ksi\", \"Elongation\": \"24%\"}}"
  },
  {
    "fileName": "e7322f56c_496386W18X65A588PO-1919770.pdf",
    "heatNumber": "496386",
    "heatNumber2": "",
    "specification": "ASTM A588/A588M-15; ASTM A709/A709M-15; ASTM A5/A6M-14",
    "grade": "Grade B",
    "type": "W13X065.0; W460X97",
    "materialType": "",
    "countryOfOrigin": "USA",
    "poNumber": "841392",
    "quantity": "3",
    "notes": "Mercury has not been used in the direct manufacturing of this material.",
    "approvalStatus": "pending",
    "extractionStatus": "complete",
    "extractedData": "{\"heatNumbers\": [\"496386\"], \"specifications\": [\"ASTM A588/A588M-15\", \"ASTM A709/A709M-15\", \"ASTM A5/A6M-14\"], \"grade\": \"Grade B\", \"sizes\": [\"W13X065.0\", \"W460X97\"], \"materialType\": \"\", \"countryOfOrigin\": \"USA\", \"poNumber\": \"841392\", \"quantity\": \"3\", \"chemistryByHeat\": {\"496386\": {\"C\": \"0.08\", \"Mn\": \"1.14\", \"P\": \"0.016\", \"S\": \"0.027\", \"Si\": \"0.28\", \"Cu\": \"0.32\", \"Ni\": \"0.29\", \"Cr\": \"A3\", \"V\": \"0.03\", \"Mo\": \"04\", \"Nb\": \"0.009\", \"CE\": \"0.41\", \"Sn\": \"0.01\", \"Pcm\": \"0.19\"}}, \"mechanicalProperties\": {\"Yield\": \"60 KSi\", \"Tensile\": \"79 KSi\", \"Elongation\": \"22%\"}, \"notes\": \"Mercury has not been used in the direct manufacturing of this material.\", \"extractionConfidence\": \"high\"}",
    "rawText": "{\"chemistryByHeat\": {\"496386\": {\"C\": \"0.08\", \"Mn\": \"1.14\", \"P\": \"0.016\", \"S\": \"0.027\", \"Si\": \"0.28\", \"Cu\": \"0.32\", \"Ni\": \"0.29\", \"Cr\": \"A3\", \"V\": \"0.03\", \"Mo\": \"04\", \"Nb\": \"0.009\", \"CE\": \"0.41\", \"Sn\": \"0.01\", \"Pcm\": \"0.19\"}}, \"mechanicalProperties\": {\"Yield\": \"60 KSi\", \"Tensile\": \"79 KSi\", \"Elongation\": \"22%\"}}"
  },
  {
    "fileName": "ec5f3b53b_1202076794C10X153A572.pdf",
    "heatNumber": "1202076794",
    "heatNumber2": "",
    "specification": "ASTM A529; ASTM A992",
    "grade": "Nucor Multigrade",
    "type": "10\" X 15.3#",
    "materialType": "Structural Channel",
    "countryOfOrigin": "United States",
    "poNumber": "DEN-28514",
    "quantity": "22032 lbs, 36 EA",
    "notes": "Nucor Multigrade includes: ASTM A36-19, ASTM A529-19 Grade 50, ASTM A572-25 Grade 50, CSA G40.21-13(R2023) 44W(300W)/50W(350W), ASTM A709-24 Grade 36/Grade 50, AASHTO M270-23 Grade 36/Grade 50 & ASME SA36-25",
    "approvalStatus": "pending",
    "extractionStatus": "complete",
    "extractedData": "{\"heatNumbers\": [\"1202076794\"], \"specifications\": [\"ASTM A529\", \"ASTM A992\"], \"grade\": \"Nucor Multigrade\", \"sizes\": [\"10\\\" X 15.3#\"], \"materialType\": \"Structural Channel\", \"countryOfOrigin\": \"United States\", \"poNumber\": \"DEN-28514\", \"quantity\": \"22032 lbs, 36 EA\", \"chemistryByHeat\": {\"1202076794\": {\"C\": \"0.13\", \"Mn\": \"0.89\", \"P\": \"0.018\", \"S\": \"0.030\", \"Si\": \"0.27\", \"Cu\": \"0.29\", \"Ni\": \"0.09\", \"Cr\": \"0.20\", \"V\": \"0.023\", \"Mo\": \"0.02\", \"Nb\": \"0.004\", \"Sn\": \"0.009\", \"CE\": \"0.40\"}}, \"mechanicalProperties\": {\"Yield (PSI)\": [\"57100\", \"59800\"], \"Tensile (PSI)\": [\"75100\", \"76500\"], \"Elongation (%)\": [\"25.0\", \"27.0\"]}, \"notes\": \"Nucor Multigrade includes: ASTM A36-19, ASTM A529-19 Grade 50, ASTM A572-25 Grade 50, CSA G40.21-13(R2023) 44W(300W)/50W(350W), ASTM A709-24 Grade 36/Grade 50, AASHTO M270-23 Grade 36/Grade 50 & ASME SA36-25\", \"extractionConfidence\": \"high\"}",
    "rawText": "{\"chemistryByHeat\": {\"1202076794\": {\"C\": \"0.13\", \"Mn\": \"0.89\", \"P\": \"0.018\", \"S\": \"0.030\", \"Si\": \"0.27\", \"Cu\": \"0.29\", \"Ni\": \"0.09\", \"Cr\": \"0.20\", \"V\": \"0.023\", \"Mo\": \"0.02\", \"Nb\": \"0.004\", \"Sn\": \"0.009\", \"CE\": \"0.40\"}}, \"mechanicalProperties\": {\"Yield (PSI)\": [\"57100\", \"59800\"], \"Tensile (PSI)\": [\"75100\", \"76500\"], \"Elongation (%)\": [\"25.0\", \"27.0\"]}}"
  },
  {
    "fileName": "ed52b1343_1097247L4X3X25A588WITHCVNPO-1718311.pdf",
    "heatNumber": "1097247",
    "heatNumber2": "",
    "specification": "ASTM A709-21",
    "grade": "Grade 50W",
    "type": "ANG 4 X 3x1/4 40'0\"",
    "materialType": "",
    "countryOfOrigin": "USA",
    "poNumber": "1718311",
    "quantity": "5",
    "notes": "Material is fully killed and is Hot Rolled Steel. 100% melted, rolled, and manufactured in the USA. Meets the 'Buy America' requirements of 23 CFR635.410. 49 CFR 661.",
    "approvalStatus": "pending",
    "extractionStatus": "complete",
    "extractedData": "{\"heatNumbers\": [\"1097247\"], \"specifications\": [\"ASTM A709-21\"], \"grade\": \"Grade 50W\", \"sizes\": [\"ANG 4 X 3x1/4 40'0\\\"\"], \"materialType\": \"\", \"countryOfOrigin\": \"USA\", \"poNumber\": \"1718311\", \"quantity\": \"5\", \"chemistryByHeat\": {\"1097247\": {\"C\": \"0.11%\", \"Mn\": \"0.88%\", \"P\": \"0.011%\", \"S\": \"0.022%\", \"Si\": \"0.33%\", \"Cu\": \"0.33%\", \"Cr\": \"0.43%\", \"Ni\": \"0.11%\", \"Mo\": \"0.033%\", \"V\": \"0.037%\", \"Cb\": \"0.002%\", \"Sn\": \"0.017%\", \"B\": \"0.0002%\", \"Ti\": \"0.001%\", \"N\": \"0.0083%\", \"CE\": \"0.39%\"}}, \"mechanicalProperties\": {\"Yield Strength\": \"62.5ksi\", \"Tensile Strength\": \"79.7ksi\", \"Elongation\": \"22%\", \"CVN\": \"99FPF\"}, \"notes\": \"Material is fully killed and is Hot Rolled Steel. 100% melted, rolled, and manufactured in the USA. Meets the 'Buy America' requirements of 23 CFR635.410. 49 CFR 661.\", \"extractionConfidence\": \"high\"}",
    "rawText": "{\"chemistryByHeat\": {\"1097247\": {\"C\": \"0.11%\", \"Mn\": \"0.88%\", \"P\": \"0.011%\", \"S\": \"0.022%\", \"Si\": \"0.33%\", \"Cu\": \"0.33%\", \"Cr\": \"0.43%\", \"Ni\": \"0.11%\", \"Mo\": \"0.033%\", \"V\": \"0.037%\", \"Cb\": \"0.002%\", \"Sn\": \"0.017%\", \"B\": \"0.0002%\", \"Ti\": \"0.001%\", \"N\": \"0.0083%\", \"CE\": \"0.39%\"}}, \"mechanicalProperties\": {\"Yield Strength\": \"62.5ksi\", \"Tensile Strength\": \"79.7ksi\", \"Elongation\": \"22%\", \"CVN\": \"99FPF\"}}"
  },
  {
    "fileName": "16c9b99af_E2069HSS4SQX25A847WITHCVNPO-1868687.pdf",
    "heatNumber": "E2069",
    "heatNumber2": "",
    "specification": "A847",
    "grade": "",
    "type": "4\" SQ X 0.250 HR X 40'",
    "materialType": "tube",
    "countryOfOrigin": "USA",
    "poNumber": "1868687",
    "quantity": "",
    "notes": "No Weld Repair a Mill, Killed Fine Grain Practice. Customer will not accept Mixed Heat Lot Bundles.",
    "approvalStatus": "pending",
    "extractionStatus": "complete",
    "extractedData": "{\"heatNumbers\": [\"E2069\"], \"specifications\": [\"A847\"], \"grade\": \"\", \"sizes\": [\"4\\\" SQ X 0.250 HR X 40'\"], \"materialType\": \"tube\", \"countryOfOrigin\": \"USA\", \"poNumber\": \"1868687\", \"quantity\": \"\", \"chemistryByHeat\": {\"E2069\": {\"C\": \"0.0600\", \"Mn\": \"0.9300\", \"P\": \"0.0140\", \"S\": \"0.0020\", \"Si\": \"0.3500\", \"Cu\": \"0.3600\", \"Al\": \"0.0310\", \"V\": \"0.0330\", \"Ni\": \"0.0500\", \"Nb\": \"0.0060\", \"Cr\": \"0.4000\", \"Ti\": \"0.0020\", \"Mo\": \"0.0200\", \"B\": \"0.0002\", \"CE\": \"0.385\", \"N\": \"0.0070\", \"Ca\": \"0.0034\", \"Sn\": \"0.0400\"}}, \"mechanicalProperties\": {\"Yield\": \"57630 psi\", \"Tensile\": \"76550 psi\", \"Elongation\": \"30%\", \"CVN\": {\"Temperature\": \"40 F\", \"Avg Result\": \"45 Ft/LBs\", \"Min Result\": \"41 Ft/LBs\"}}, \"notes\": \"No Weld Repair a Mill, Killed Fine Grain Practice. Customer will not accept Mixed Heat Lot Bundles.\", \"extractionConfidence\": \"high\"}",
    "rawText": "{\"chemistryByHeat\": {\"E2069\": {\"C\": \"0.0600\", \"Mn\": \"0.9300\", \"P\": \"0.0140\", \"S\": \"0.0020\", \"Si\": \"0.3500\", \"Cu\": \"0.3600\", \"Al\": \"0.0310\", \"V\": \"0.0330\", \"Ni\": \"0.0500\", \"Nb\": \"0.0060\", \"Cr\": \"0.4000\", \"Ti\": \"0.0020\", \"Mo\": \"0.0200\", \"B\": \"0.0002\", \"CE\": \"0.385\", \"N\": \"0.0070\", \"Ca\": \"0.0034\", \"Sn\": \"0.0400\"}}, \"mechanicalProperties\": {\"Yield\": \"57630 psi\", \"Tensile\": \"76550 psi\", \"Elongation\": \"30%\", \"CVN\": {\"Temperature\": \"40 F\", \"Avg Result\": \"45 Ft/LBs\", \"Min Result\": \"41 Ft/LBs\"}}}"
  },
  {
    "fileName": "1e6c6496c_AllCerts_5123460_Merged.pdf",
    "heatNumber": "21003830",
    "heatNumber2": "20942980",
    "specification": "ASTM A108-18; A29-23; ASTM A1044/A1044M-22a",
    "grade": "C1015",
    "type": "SC 7/8 X 5-3/16; TT 3/4-10 X 2-1/4",
    "materialType": "weld stud",
    "countryOfOrigin": "USA",
    "poNumber": "1948403",
    "quantity": "614",
    "notes": "",
    "approvalStatus": "pending",
    "extractionStatus": "complete",
    "extractedData": "{\"heatNumbers\": [\"21003830\", \"20942980\", \"10959790\"], \"specifications\": [\"ASTM A108-18\", \"A29-23\", \"ASTM A1044/A1044M-22a\"], \"grade\": \"C1015\", \"sizes\": [\"SC 7/8 X 5-3/16\", \"TT 3/4-10 X 2-1/4\"], \"materialType\": \"weld stud\", \"countryOfOrigin\": \"USA\", \"poNumber\": \"1948403\", \"quantity\": \"614\", \"chemistryByHeat\": {\"21003830\": {\"C\": \"0.170%\", \"Mn\": \"0.540%\", \"P\": \"0.006%\", \"S\": \"0.002%\", \"Si\": \"0.200%\", \"Cu\": \"0.070%\", \"Ni\": \"0.040%\", \"Cr\": \"0.100%\", \"Mo\": \"0.020%\", \"Al\": \"0.024%\", \"B\": \"0.0001%\", \"CEV\": \"0.29%\"}, \"20942980\": {\"C\": \"0.170%\", \"Mn\": \"0.530%\", \"P\": \"0.007%\", \"S\": \"0.002%\", \"Si\": \"0.240%\", \"Cu\": \"0.080%\", \"Ni\": \"0.040%\", \"Cr\": \"0.080%\", \"Mo\": \"0.020%\", \"Al\": \"0.026%\", \"B\": \"0.0002%\", \"CEV\": \"0.29%\"}, \"10959790\": {\"C\": \"0.090%\", \"Mn\": \"0.380%\", \"P\": \"0.006%\", \"S\": \"0.014%\", \"Si\": \"0.180%\", \"Cu\": \"0.080%\", \"Ni\": \"0.040%\", \"Cr\": \"0.060%\", \"Mo\": \"0.020%\", \"Al\": \"0.023%\", \"CEV\": \"0.18%\"}}, \"mechanicalProperties\": {\"21003830\": {\"Ultimate\": \"69,641 PSI\", \"Yield\": \"54,491 PSI\", \"Elongation\": \"34.4%\", \"Reduction of Area\": \"65.1%\"}, \"20942980\": {\"Ultimate\": \"71,503 PSI\", \"Yield\": \"55,696 PSI\", \"Elongation\": \"34.4%\", \"Reduction of Area\": \"62.3%\"}, \"10959790\": {\"Ultimate\": \"74,195 PSI\", \"Yield\": \"70,179 PSI\", \"Elongation\": \"23.4%\", \"Reduction of Area\": \"65.3%\"}}, \"notes\": \"\", \"extractionConfidence\": \"high\"}",
    "rawText": "{\"chemistryByHeat\": {\"21003830\": {\"C\": \"0.170%\", \"Mn\": \"0.540%\", \"P\": \"0.006%\", \"S\": \"0.002%\", \"Si\": \"0.200%\", \"Cu\": \"0.070%\", \"Ni\": \"0.040%\", \"Cr\": \"0.100%\", \"Mo\": \"0.020%\", \"Al\": \"0.024%\", \"B\": \"0.0001%\", \"CEV\": \"0.29%\"}, \"20942980\": {\"C\": \"0.170%\", \"Mn\": \"0.530%\", \"P\": \"0.007%\", \"S\": \"0.002%\", \"Si\": \"0.240%\", \"Cu\": \"0.080%\", \"Ni\": \"0.040%\", \"Cr\": \"0.080%\", \"Mo\": \"0.020%\", \"Al\": \"0.026%\", \"B\": \"0.0002%\", \"CEV\": \"0.29%\"}, \"10959790\": {\"C\": \"0.090%\", \"Mn\": \"0.380%\", \"P\": \"0.006%\", \"S\": \"0.014%\", \"Si\": \"0.180%\", \"Cu\": \"0.080%\", \"Ni\": \"0.040%\", \"Cr\": \"0.060%\", \"Mo\": \"0.020%\", \"Al\": \"0.023%\", \"CEV\": \"0.18%\"}}, \"mechanicalProperties\": {\"21003830\": {\"Ultimate\": \"69,641 PSI\", \"Yield\": \"54,491 PSI\", \"Elongation\": \"34.4%\", \"Reduction of Area\": \"65.1%\"}, \"20942980\": {\"Ultimate\": \"71,503 PSI\", \"Yield\": \"55,696 PSI\", \"Elongation\": \"34.4%\", \"Reduction of Area\": \"62.3%\"}, \"10959790\": {\"Ultimate\": \"74,195 PSI\", \"Yield\": \"70,179 PSI\", \"Elongation\": \"23.4%\", \"Reduction of Area\": \"65.3%\"}}}"
  },
  {
    "fileName": "7fd99491e_20260805114203367.pdf",
    "heatNumber": "627779",
    "heatNumber2": "627781",
    "specification": "ASTM A588; ASTM A588-B",
    "grade": "Grade B",
    "type": "W24X76",
    "materialType": "beam",
    "countryOfOrigin": "USA",
    "poNumber": "1867667",
    "quantity": "15",
    "notes": "",
    "approvalStatus": "pending",
    "extractionStatus": "complete",
    "extractedData": "{\"heatNumbers\": [\"627779\", \"627781\"], \"specifications\": [\"ASTM A588\", \"ASTM A588-B\"], \"grade\": \"Grade B\", \"sizes\": [\"W24X76\"], \"materialType\": \"beam\", \"countryOfOrigin\": \"USA\", \"poNumber\": \"1867667\", \"quantity\": \"15\", \"chemistryByHeat\": {\"627779\": {\"C\": 0.09, \"Mn\": 1.25, \"P\": 0.017, \"S\": 0.015, \"Si\": 0.27, \"Cu\": 0.28, \"Ni\": 0.31, \"Cr\": 0.46, \"Mo\": 0.04, \"V\": 0.04, \"Nb\": 0.002, \"CE\": 0.44}, \"627781\": {\"C\": 0.07, \"Mn\": 1.3, \"P\": 0.013, \"S\": 0.012, \"Si\": 0.27, \"Cu\": 0.29, \"Ni\": 0.33, \"Cr\": 0.45, \"Mo\": 0.05, \"V\": 0.05, \"Nb\": 0.003, \"CE\": 0.44}}, \"mechanicalProperties\": {\"627779\": {\"Yield\": \"60 KSI\", \"Tensile\": \"79 KSI\", \"Elongation\": \"23%\", \"CVN\": \"40 ft-lbf\"}, \"627781\": {\"Yield\": \"61 KSI\", \"Tensile\": \"81 KSI\", \"Elongation\": \"22%\", \"CVN\": \"40 ft-lbf\"}}, \"notes\": \"\", \"extractionConfidence\": \"high\"}",
    "rawText": "{\"chemistryByHeat\": {\"627779\": {\"C\": 0.09, \"Mn\": 1.25, \"P\": 0.017, \"S\": 0.015, \"Si\": 0.27, \"Cu\": 0.28, \"Ni\": 0.31, \"Cr\": 0.46, \"Mo\": 0.04, \"V\": 0.04, \"Nb\": 0.002, \"CE\": 0.44}, \"627781\": {\"C\": 0.07, \"Mn\": 1.3, \"P\": 0.013, \"S\": 0.012, \"Si\": 0.27, \"Cu\": 0.29, \"Ni\": 0.33, \"Cr\": 0.45, \"Mo\": 0.05, \"V\": 0.05, \"Nb\": 0.003, \"CE\": 0.44}}, \"mechanicalProperties\": {\"627779\": {\"Yield\": \"60 KSI\", \"Tensile\": \"79 KSI\", \"Elongation\": \"23%\", \"CVN\": \"40 ft-lbf\"}, \"627781\": {\"Yield\": \"61 KSI\", \"Tensile\": \"81 KSI\", \"Elongation\": \"22%\", \"CVN\": \"40 ft-lbf\"}}}"
  },
  {
    "fileName": "8beb3e764_PO-1953368858674-010-015DMAC.pdf",
    "heatNumber": "NR1338",
    "heatNumber2": "AC0056",
    "specification": "ASTM A653 SS Grade 80 Class 3; ASTM A653 SS Grade 50 Class 1",
    "grade": "",
    "type": "0.0312 in MIN X 58.8750 in MIN; Min 0.1020 (In.) X 52.13 (In.) X Coil",
    "materialType": "coiled steel",
    "countryOfOrigin": "USA",
    "poNumber": "0008363",
    "quantity": "",
    "notes": "",
    "approvalStatus": "pending",
    "extractionStatus": "complete",
    "extractedData": "{\"heatNumbers\": [\"NR1338\", \"AC0056\"], \"specifications\": [\"ASTM A653 SS Grade 80 Class 3\", \"ASTM A653 SS Grade 50 Class 1\"], \"grade\": \"\", \"sizes\": [\"0.0312 in MIN X 58.8750 in MIN\", \"Min 0.1020 (In.) X 52.13 (In.) X Coil\"], \"materialType\": \"coiled steel\", \"countryOfOrigin\": \"USA\", \"poNumber\": \"0008363\", \"quantity\": \"\", \"chemistryByHeat\": {\"NR1338\": {\"C\": 0.05, \"Mn\": 0.19, \"P\": 0.008, \"S\": 0.001, \"Si\": 0.025, \"Cu\": 0.1, \"Sn\": 0.002, \"Ni\": 0.03, \"Cr\": 0.05, \"Mo\": 0.01, \"Al\": 0.028, \"N\": 0.0051, \"V\": 0.002, \"Nb\": 0.002, \"Ti\": 0.0, \"B\": 0.0001, \"Ca\": 0.0014}, \"AC0056\": {\"C\": 0.19, \"Mn\": 0.48, \"P\": 0.01, \"S\": 0.002, \"Si\": 0.02, \"Cu\": 0.11, \"Ni\": 0.03, \"Cr\": 0.05, \"Mo\": 0.01, \"Al\": 0.029, \"Ca\": 0.0015, \"Nb\": 0.0, \"V\": 0.002, \"B\": 0.0001, \"Ti\": 0.001, \"N\": 0.008, \"Sn\": 0.004}}, \"mechanicalProperties\": {\"NR1338\": {\"Yield Strength\": \"97.8 ksi / 674 MPa\", \"Tensile Strength\": \"99.8 ksi / 688 MPa\", \"Elongation\": \"11.4 %\"}, \"AC0056\": {\"Yield Strength\": \"61.3 ksi / 423 MPa\", \"Tensile Strength\": \"78.7 ksi / 543 MPa\", \"Elongation\": \"23 %\"}}, \"notes\": \"\", \"extractionConfidence\": \"high\"}",
    "rawText": "{\"chemistryByHeat\": {\"NR1338\": {\"C\": 0.05, \"Mn\": 0.19, \"P\": 0.008, \"S\": 0.001, \"Si\": 0.025, \"Cu\": 0.1, \"Sn\": 0.002, \"Ni\": 0.03, \"Cr\": 0.05, \"Mo\": 0.01, \"Al\": 0.028, \"N\": 0.0051, \"V\": 0.002, \"Nb\": 0.002, \"Ti\": 0.0, \"B\": 0.0001, \"Ca\": 0.0014}, \"AC0056\": {\"C\": 0.19, \"Mn\": 0.48, \"P\": 0.01, \"S\": 0.002, \"Si\": 0.02, \"Cu\": 0.11, \"Ni\": 0.03, \"Cr\": 0.05, \"Mo\": 0.01, \"Al\": 0.029, \"Ca\": 0.0015, \"Nb\": 0.0, \"V\": 0.002, \"B\": 0.0001, \"Ti\": 0.001, \"N\": 0.008, \"Sn\": 0.004}}, \"mechanicalProperties\": {\"NR1338\": {\"Yield Strength\": \"97.8 ksi / 674 MPa\", \"Tensile Strength\": \"99.8 ksi / 688 MPa\", \"Elongation\": \"11.4 %\"}, \"AC0056\": {\"Yield Strength\": \"61.3 ksi / 423 MPa\", \"Tensile Strength\": \"78.7 ksi / 543 MPa\", \"Elongation\": \"23 %\"}}}"
  },
  {
    "fileName": "a26593233_PO-1856403BEARINGS.pdf",
    "heatNumber": "42144830",
    "heatNumber2": "",
    "specification": "ASTM A 606 TYPE 4-18",
    "grade": "",
    "type": "",
    "materialType": "Prime Hot Rolled Band",
    "countryOfOrigin": "USA",
    "poNumber": "32770-3",
    "quantity": "",
    "notes": "For conversion to ASTM A588 A&B and A242",
    "approvalStatus": "pending",
    "extractionStatus": "complete",
    "extractedData": "{\"heatNumbers\": [\"42144830\"], \"specifications\": [\"ASTM A 606 TYPE 4-18\"], \"grade\": \"\", \"sizes\": [], \"materialType\": \"Prime Hot Rolled Band\", \"countryOfOrigin\": \"USA\", \"poNumber\": \"32770-3\", \"quantity\": \"\", \"chemistryByHeat\": {\"42144830\": {\"C\": 0.05, \"Mn\": 0.84, \"P\": 0.016, \"S\": 0.004, \"Si\": 0.41, \"Cu\": 0.32, \"Ni\": 0.19, \"Cr\": 0.44, \"Mo\": 0.02, \"V\": 0.038, \"Nb\": 0.002}}, \"mechanicalProperties\": {\"Yield Strength\": \"67.3 KSI\", \"Tensile Strength\": \"77.5 KSI\", \"Percent Elongation\": \"28%\"}, \"notes\": \"For conversion to ASTM A588 A&B and A242\", \"extractionConfidence\": \"high\"}",
    "rawText": "{\"chemistryByHeat\": {\"42144830\": {\"C\": 0.05, \"Mn\": 0.84, \"P\": 0.016, \"S\": 0.004, \"Si\": 0.41, \"Cu\": 0.32, \"Ni\": 0.19, \"Cr\": 0.44, \"Mo\": 0.02, \"V\": 0.038, \"Nb\": 0.002}}, \"mechanicalProperties\": {\"Yield Strength\": \"67.3 KSI\", \"Tensile Strength\": \"77.5 KSI\", \"Percent Elongation\": \"28%\"}}"
  },
  {
    "fileName": "bff394cd2_1953368231593CERT.pdf",
    "heatNumber": "NR1338",
    "heatNumber2": "AC0056",
    "specification": "ASTM A653 SS Grade 80 Class 3; ASTM A653 SS Grade 50 Class 1",
    "grade": "",
    "type": "0.0312 in MIN X 58.8750 in MIN, CUT; Min 0.1020 (In.) X 52.13 (In.) X Coil",
    "materialType": "coil",
    "countryOfOrigin": "USA",
    "poNumber": "0008363",
    "quantity": "",
    "notes": "",
    "approvalStatus": "pending",
    "extractionStatus": "complete",
    "extractedData": "{\"heatNumbers\": [\"NR1338\", \"AC0056\"], \"specifications\": [\"ASTM A653 SS Grade 80 Class 3\", \"ASTM A653 SS Grade 50 Class 1\"], \"grade\": \"\", \"sizes\": [\"0.0312 in MIN X 58.8750 in MIN, CUT\", \"Min 0.1020 (In.) X 52.13 (In.) X Coil\"], \"materialType\": \"coil\", \"countryOfOrigin\": \"USA\", \"poNumber\": \"0008363\", \"quantity\": \"\", \"chemistryByHeat\": {\"NR1338\": {\"C\": 0.05, \"Mn\": 0.19, \"P\": 0.008, \"S\": 0.001, \"Si\": 0.025, \"Cu\": 0.1, \"Sn\": 0.002, \"Ni\": 0.03, \"Cr\": 0.05, \"Mo\": 0.01, \"Al\": 0.028, \"N\": 0.0051, \"V\": 0.002, \"Nb\": 0.002, \"Ti\": 0.0, \"B\": 0.0001, \"Ca\": 0.0014}, \"AC0056\": {\"C\": 0.19, \"Mn\": 0.48, \"P\": 0.01, \"S\": 0.002, \"Si\": 0.02, \"Cu\": 0.11, \"Ni\": 0.03, \"Cr\": 0.05, \"Mo\": 0.01, \"Al\": 0.029, \"Ca\": 0.0015, \"Nb\": 0.0, \"V\": 0.002, \"B\": 0.0001, \"Ti\": 0.001, \"N\": 0.008, \"Sn\": 0.004}}, \"mechanicalProperties\": {\"NR1338\": {\"Yield Strength\": \"97.8 ksi / 674 MPa\", \"Tensile Strength\": \"99.8 ksi / 688 MPa\", \"Elongation\": \"11.4 %\"}, \"AC0056\": {\"Yield Strength\": \"61.3 ksi / 423 MPa\", \"Tensile Strength\": \"78.7 ksi / 543 MPa\", \"Elongation\": \"23 %\"}}, \"notes\": \"\", \"extractionConfidence\": \"high\"}",
    "rawText": "{\"chemistryByHeat\": {\"NR1338\": {\"C\": 0.05, \"Mn\": 0.19, \"P\": 0.008, \"S\": 0.001, \"Si\": 0.025, \"Cu\": 0.1, \"Sn\": 0.002, \"Ni\": 0.03, \"Cr\": 0.05, \"Mo\": 0.01, \"Al\": 0.028, \"N\": 0.0051, \"V\": 0.002, \"Nb\": 0.002, \"Ti\": 0.0, \"B\": 0.0001, \"Ca\": 0.0014}, \"AC0056\": {\"C\": 0.19, \"Mn\": 0.48, \"P\": 0.01, \"S\": 0.002, \"Si\": 0.02, \"Cu\": 0.11, \"Ni\": 0.03, \"Cr\": 0.05, \"Mo\": 0.01, \"Al\": 0.029, \"Ca\": 0.0015, \"Nb\": 0.0, \"V\": 0.002, \"B\": 0.0001, \"Ti\": 0.001, \"N\": 0.008, \"Sn\": 0.004}}, \"mechanicalProperties\": {\"NR1338\": {\"Yield Strength\": \"97.8 ksi / 674 MPa\", \"Tensile Strength\": \"99.8 ksi / 688 MPa\", \"Elongation\": \"11.4 %\"}, \"AC0056\": {\"Yield Strength\": \"61.3 ksi / 423 MPa\", \"Tensile Strength\": \"78.7 ksi / 543 MPa\", \"Elongation\": \"23 %\"}}}"
  }
]
